Repository: cwandy/o-ring

# O-Ring / Conta Yuvası Tasarım Programı

Statik o-ring yuvası tasarımı, kontrolü ve standart ölçü önerisi için mühendislik aracı.
Odak alanı kriyojenik itki sistemleri (LOX, LN2, LH2, LCH4). Proje tanımı ve alınan kararlar `SPEC.md` dosyasında; §13'teki kararlar önceki bölümlerin önüne geçer.

## Kurulum ve çalıştırma

```bash
uv sync
```

```bash
uv run pytest
```

Masaüstü programı (asıl arayüz):

```bash
uv run python desktop/main.py
```

Tarayıcı sürümü (yalnızca geliştirme):

```bash
uv run streamlit run app/streamlit_app.py
```

Python'suz Windows paketi (`dist/o-ring-windows-x64-*.zip`, içinde `O-Ring.exe`):

```bash
uv run python tools/build_windows_offline.py
```

## Sayfalar

Her sayfada girdiler solda, ölçülü yuva şeması sağda, sonuçlar altta.

| Sayfa | İşlev |
|---|---|
| Yuva Hesaplayıcı | Malzeme, kesit, sıcaklık ve basınçtan yuva derinliği/genişliği, toleranslar, sıcaklıkla değişim ve gereken kuvvet |
| Yuva Kontrol | Mevcut bir piston, rod veya face yuvasını kontrol eder: çalışma noktası, sıcaklık taraması, tolerans analizi (ISO 286 sınıfları veya özel sapmalar; worst-case, RSS, Monte Carlo), kesit görünümü, rapor/DXF |
| Ölçü Öner | AS568 ve ISO 3601-1 o-ringleri tarar, her biri için yuvayı tasarlayıp doğrular ve sıralar |
| Yaylı Conta | Katalog ölçüleriyle yaylı conta (PTFE/PCTFE ceket) için termal sıkışma ve boşluk kontrolü |

Her sayfada rapor (PDF ve Markdown ZIP) ile DXF yuva profili indirilebilir. Örnekler: `docs/ornek_rapor.pdf`, `docs/ornek_yuva_profili.dxf`.

## Veri

`data/` altında malzeme, akışkan, kural ve standart ölçü tabloları bulunur. Her değerin bir kaynağı (`data/references.yaml`) ve bir veri kalitesi etiketi var. Kaynağın nasıl çıkarıldığı `docs/data_provenance.md` dosyasında anlatılıyor.

Doğrulanması gereken verilerin listesi:

```bash
uv run python -m oring_designer.verify
```

# Data files

Material, fluid, rule and standard-size data (YAML / CSV). Filled in phase 1 (materials, rules)
and phase 5 (standards). Every numeric value carries `source` (a `ref_id` in `references.yaml`)
and `data_quality` (`measured_reference` | `literature` | `vendor` | `user_measured` |
`extrapolated` | `placeholder`). See SPEC.md §5 and §13.

The loader reads this directory by default; override with the `ORING_DESIGNER_DATA` env variable.

File: data/thermoplastic_mechanics.yaml
# Mechanical properties of the thermoplastic O-ring materials for the compression load model
# (src/oring_designer/seal_mechanics.py, thermoplastic_load_per_length), from the datasheets
# supplied by the user (2026-11-24).
#  E_Pa: elastic modulus. PTFE G400: compressive strength at 1 % deformation 4-5 N/mm2
#        (ASTM D695) -> E = 4.5 MPa / 0.01 = 450 MPa (mid value). PCTFE C100: tensile modulus
#        1-1.6 GPa (ASTM D638), lower value 1.0 GPa.
#  flow_stress_Pa: contact pressure at which the ring flattens plastically.
#        PTFE G400: 13.7 N/mm2 gives <= 17 % deformation in 24 h at room temperature
#        (ASTM D621) -> 13.7 MPa used as the flow stress at the strains of an O-ring squeeze.
#        PCTFE C100: no compressive yield value given; 7 MPa gives only 1 % (ASTM D621, 25 C):
#        the lower tensile strength 31 MPa (ASTM D638) is used (estimate, flagged).
materials:
  ptfe: {E_Pa: 4.5e+8, flow_stress_Pa: 1.37e+7, source: ptfe_g400_tds, data_quality: vendor}
  pctfe: {E_Pa: 1.0e+9, flow_stress_Pa: 3.1e+7, source: fluteck_c100_tds, data_quality: extrapolated}
